Repository: Yan-Velasquez/AEPRCES-231

# AEPRCES-231 - Trabajo de Grado
Autores: Daniel Andrés Cerro Ramos y Yan Carlos Velasquez Meneses

Implementación de algoritmos de entrenamiento de modelos probabilísticos para predecir el rendimiento de celdas solares de perovskita con datos incompletos

1. Pre_procesamiento a la base de datos
En esta carpeta encontraras los archivos que te ayudaran a organizar tus datos antes de la implementaciones, encontraras los siguientes archivos:

**BUSCAR PALABRAS ESPECIFICAS.R:** En caso de que necesites buscar algún palabra o dato especifico para filtrarlo por columna, eliminarlo o modificarlo, puedes realizar con este archivo.

**CONTAR DATOS FALTANTES.R:** Te ayuda a identificar cuantos datos faltantes tienes en tu conjunto de datos.

**DETECTAR DATOS ANOMALOS.R:** Se encarga de identificar, eliminar o evaluar datos anómalos en tu conjunto de datos.

**ELIMIAR VALORES FALTANTES.R**

**ELIMINAR FILAS ALEATORIAMENTE.R**

File: Modelos/gain/data_train_k1.csv (part 1 of 2)
"ETL_EM","Cell_A","Cs_ratio","FA_ratio","MA_ratio","Br_ratio","DMSO_DMF","AntiSolvent_Xl","AntiSolvent_bp","AntiSolvent_v","Annealing_t","JV_Voc","JV_Jsc","JV_FF","JV_PCE"
3.3e-05,0.066,0,0,1,0,0.0909090909090909,2.9,131.7,0.806,100,1.04,22.5,0.74,17.3
3.3e-05,0.066,0,0,1,0,0.0909090909090909,2.9,131.7,0.806,100,1.07,23.2,0.77,19.1
3.3e-05,0.066,0,0,1,0,0.0909090909090909,2.9,131.7,0.806,100,1.07,23.7,0.78,19.8
3.3e-05,0.066,0,0,1,0,0.0909090909090909,2.9,131.7,0.806,100,1.09,22.9,0.76,19
3.3e-05,0.066,0,0,1,0,0.0909090909090909,2.9,131.7,0.806,100,1.06,22.3,0.77,18.2
3.3e-05,0.59,0,0,1,0,0.121951219512195,0.9,34.6,0.2448,100,1.067,22.77,0.733,17.83
3.3e-05,0.59,0.1,0.75,0.15,0.17,0.25,2.9,131.7,0.806,100,1.132,21.77,0.760999999999999,18.76
3.3e-05,0.012,0,0,1,0,0.25,2.9,131.7,0.806,100,1.13,22.79,0.640999999999999,16.52
3.3e-05,0.012,0,0,1,0,0.25,2.9,131.7,0.806,100,1.12,22.33,0.689,17.23
3.3e-05,0.012,0,0,1,0,0.121951219512195,0.9,34.6,0.2448,100,1.13,22.69,0.722,18.54
0.000992,0.1,0.1,0.75,0.15,0.17,0.25,2.9,131.7,0.806,100,1.11,23.55,0.71,18.56
3.3e-05,0.06,0.1,0.75,0.15,0.153,0.25,2.9,131.7,0.806,100,1.06,21.45,0.7,15.93
3.3e-05,0.06,0.1,0.75,0.15,0.153,0.25,2.9,131.7,0.806,100,1.05,22.05,0.7,16.29
3.3e-05,0.06,0.1,0.75,0.15,0.153,0.25,2.9,131.7,0.806,100,1.07,22.8,0.72,17.66
3.3e-05,0.06,0.1,0.75,0.15,0.153,0.25,2.9,131.7,0.806,100,1.06,22.28,0.71,16.86
3.3e-05,0.06,0.1,0.75,0.15,0.153,0.25,2.9,131.7,0.806,100,1.06,22.02,0.71,16.59
3.3e-05,0.06,0.1,0.75,0.15,0.153,0.25,2.9,131.7,0.806,100,1.06,21.68,0.71,16.2
3.3e-05,0.06,0.1,0.75,0.15,0.153,0.25,2.9,131.7,0.806,100,1.05,21.97,0.72,16.57
3.3e-05,0.06,0.1,0.75,0.15,0.153,0.25,2.9,131.7,0.806,100,1.06,22.63,0.73,17.53
3.3e-05,0.06,0.1,0.75,0.15,0.153,0.25,2.9,131.7,0.806,100,1.07,22.97,0.74,18.28
0.000992,0.09,0,0,1,0,0.111111111111111,0.9,34.6,0.2448,60,1.1,21.76,0.728,17.34
0.000992,0.09,0,0.3,0.7,0.3,0.25,2.9,131.7,0.806,100,1.08,23.4,0.74,20.1
0.000992,0.09,0,0.3,0.7,0.3,0.25,2.9,131.7,0.806,100,1.05,21.92,0.61,14.07
0.000992,0.09,0,0.3,0.7,0.3,0.25,2.9,131.7,0.806,100,1.05,22.83,0.74,17.71
0.000992,0.09,0,0.3,0.7,0.3,0.25,2.9,131.7,0.806,100,1.11,22.99,0.77,20.11
0.000992,0.09,0,0.3,0.7,0.3,0.25,2.9,131.7,0.806,100,1.13,22.29,0.68,17.23
3.3e-05,0.16,0,0,1,0,0.428571428571429,2.9,131.7,0.806,100,1.08,21.51,0.68,15.7
0.000992,0.0314,0.05,0.79,0.16,0.17,0.25,2.9,131.7,0.806,100,1.07,21.7,0.81,18.8
0.000992,0.0314,0.05,0.79,0.16,0.17,0.25,2.9,131.7,0.806,100,1.1,22.01,0.82,19.8
0.000992,0.0314,0.05,0.79,0.16,0.17,0.25,2.9,131.7,0.806,100,1.09,21.5,0.81,19
0.000992,0.0314,0.05,0.79,0.16,0.17,0.25,2.9,131.7,0.806,100,1.113,22.01,0.81,19.9
0.000992,0.0314,0.05,0.79,0.16,0.17,0.25,2.9,131.7,0.806,100,1.12,21.82,0.83,20.3
0.000992,0.0314,0.05,0.79,0.16,0.17,0.25,2.9,131.7,0.806,100,1.1,21.9,0.83,19.96
3.3e-05,0.16,0.05,0.79,0.16,0.17,0.25,2.9,131.7,0.806,100,1.12,23.2,0.7,18.15
3.3e-05,0.16,0.05,0.79,0.16,0.17,0.25,0.3,82.3,2.038,100,1.16,22.5,0.72,18.9
3.3e-05,0.16,0.05,0.79,0.16,0.17,0.25,2.9,131.7,0.806,100,1.12,22.3,0.7,18.2
3.3e-05,0.16,0.05,0.79,0.16,0.17,0.25,0.3,82.3,2.038,100,1.16,22.5,0.705,18.8
0.000992,0.1,0,0,1,0,0.428571428571429,2.9,131.7,0.806,100,1.07,23.09,0.734,18.22
3.3e-05,0.1,0,0,1,0,0.333333333333333,2.9,131.7,0.806,100,1.1,20.8,0.69,15.8
3.3e-05,0.0831,0.05,0.7885,0.1615,0,4,2.9,131.7,0.806,100,1.11,20.8,0.66,15.3
3.3e-05,0.07,0,0,1,0,0.25,2.9,131.7,0.806,100,1.08,22.4,0.74,17.8
3.3e-05,0.07,0,0,1,0,0.25,2.9,131.7,0.806,100,1.1,23,0.75,19
3.3e-05,0.07,0,0,1,0,0.25,2.9,131.7,0.806,100,1.08,22.4,0.74,17.8
3.3e-05,0.07,0,0,1,0,0.25,2.9,131.7,0.806,100,1.08,22.1,0.73,17.4
3.3e-05,0.07,0,0,1,0,0.25,2.9,131.7,0.806,100,1.06,21.9,0.72,16.9
3.3e-05,0.07,0,0,1,0,0.25,2.9,131.7,0.806,100,1.03,20.8,0.67,14.4
3.3e-05,0.07,0,0,1,0,0.25,2.9,131.7,0.806,100,1.1,23,0.75,19
3.3e-05,0.07,0,0,1,0,0.25,2.9,131.7,0.806,100,1.1,22.9,0.75,18.8
3.3e-05,0.07,0,0,1,0,0.25,2.9,131.7,0.806,100,1.09,22.7,0.75,18.4
3.3e-05,0.07,0,0,1,0,0.25,2.9,131.7,0.806,100,1.09,22.5,0.74,18.1
0.000992,0.125,0,0.95,0.05,0.05,0.125,0.9,34.6,0.2448,150,1.092,22.89,0.77,19.3
0.000992,0.125,0,0.95,0.05,0.05,0.125,0.9,34.6,0.2448,150,1.099,22.85,0.76,19.01
0.000992,0.125,0,0.95,0.05,0.05,0.125,0.9,34.6,0.2448,150,1.114,22.89,0.74,18.97
0.000992,0.125,0,0.95,0.05,0.05,0.125,0.9,34.6,0.2448,150,1.089,22.65,0.79,19.53
0.000992,0.125,0,0.95,0.05,0.05,0.125,0.9,34.6,0.2448,150,1.127,22.99,0.78,20.33
0.000992,0.125,0,0.95,0.05,0.05,0.125,0.9,34.6,0.2448,150,1.133,22.95,0.77,20.11
0.000992,0.125,0,0.95,0.05,0.05,0.125,0.9,34.6,0.2448,150,1.141,22.91,0.77,20.07
0.000992,0.125,0,0.95,0.05,0.05,0.125,0.9,34.6,0.2448,150,1.089,22.65,0.79,19.53
0.000992,0.125,0,0.95,0.05,0.05,0.125,0.9,34.6,0.2448,150,1.153,23.06,0.79,20.96
0.000992,0.125,0,0.95,0.05,0.05,0.125,0.9,34.6,0.2448,150,1.077,22.38,0.77,18.58
0.000992,0.125,0,0.95,0.05,0.05,0.125,0.9,34.6,0.2448,150,1.089,22.65,0.79,19.53
0.000992,0.125,0,0.95,0.05,0.05,0.125,0.9,34.6,0.2448,150,1.064,22.5,0.77,18.46
0.000992,0.125,0,0.95,0.05,0.05,0.125,0.9,34.6,0.2448,150,1.08,22.49,0.77,18.69
0.000992,0.125,0,0.95,0.05,0.05,0.125,0.9,34.6,0.2448,150,1.092,22.74,0.77,19.24
0.000992,0.125,0,0.95,0.05,0.05,0.125,0.9,34.6,0.2448,150,1.087,22.45,0.78,19.09
0.000992,0.125,0,0.95,0.05,0.05,0.125,0.9,34.6,0.2448,150,1.083,22.22,0.76,18.35
0.000992,0.125,0,0.95,0.05,0.05,0.125,0.9,34.6,0.2448,150,1.061,22.41,0.78,18.68
0.000992,0.125,0,0.95,0.05,0.05,0.125,0.9,34.6,0.2448,150,1.08,22.69,0.75,18.36
0.000992,0.125,0,0.95,0.05,0.05,0.125,0.9,34.6,0.2448,150,1.074,21.86,0.74,17.43
0.000992,0.125,0,0.95,0.05,0.05,0.125,0.9,34.6,0.2448,150,1.097,22.67,0.76,18.87
0.000992,0.125,0,0.95,0.05,0.05,0.125,0.9,34.6,0.2448,150,1.09,22.5,0.72,17.64
0.000992,0.125,0,0.95,0.05,0.05,0.125,0.9,34.6,0.2448,150,1.079,22.51,0.76,18.43
0.000992,0.125,0,0.95,0.05,0.05,0.125,0.9,34.6,0.2448,150,1.094,22.53,0.78,19.12
0.000992,0.125,0,0.95,0.05,0.05,0.125,0.9,34.6,0.2448,150,1.104,22.63,0.76,18.86
0.000992,0.125,0,0.95,0.05,0.05,0.125,0.9,34.6,0.2448,150,1.11,22.47,0.75,18.73
0.000992,0.125,0,0.95,0.05,0.05,0.125,0.9,34.6,0.2448,150,1.085,22.8,0.75,18.61
0.000992,0.125,0,0.95,0.05,0.05,0.125,0.9,34.6,0.2448,150,1.079,22.65,0.76,18.55
0.000992,0.125,0,0.95,0.05,0.05,0.125,0.9,34.6,0.2448,150,1.084,22.47,0.77,18.71
0.000992,0.125,0,0.95,0.05,0.05,0.125,0.9,34.6,0.2448,150,1.077,22.33,0.75,18.07
0.000992,0.125,0,0.95,0.05,0.05,0.125,0.9,34.6,0.2448,150,1.145,23.01,0.78,20.56
0.000992,0.125,0,0.95,0.05,0.05,0.125,0.9,34.6,0.2448,150,1.152,23.06,0.79,20.96
0.000992,0.125,0,0.95,0.05,0.05,0.125,0.9,34.6,0.2448,150,1.16,22.96,0.77,20.62
0.000992,0.125,0,0.95,0.05,0.05,0.125,0.9,34.6,0.2448,150,1.149,22.97,0.78,20.46
0.000992,0.125,0,0.95,0.05,0.05,0.125,0.9,34.6,0.2448,150,1.151,22.92,0.77,20.43
0.000992,0.125,0,0.95,0.05,0.05,0.125,0.9,34.6,0.2448,150,1.135,22.81,0.78,20.21
0.000992,0.125,0,0.95,0.05,0.05,0.125,0.9,34.6,0.2448,150,1.139,22.43,0.81,20.62
0.000992,0.125,0,0.95,0.05,0.05,0.125,0.9,34.6,0.2448,150,1.141,22.91,0.77,20.02
0.000992,0.125,0,0.95,0.05,0.05,0.125,0.9,34.6,0.2448,150,1.137,22.86,0.77,20
0.000992,0.125,0,0.95,0.05,0.05,0.125,0.9,34.6,0.2448,150,1.138,22.9,0.76,19.86
0.000992,0.125,0,0.95,0.05,0.05,0.125,0.9,34.6,0.2448,150,1.139,22.91,0.77,20.01
0.000992,0.125,0,0.95,0.05,0.05,0.125,0.9,34.6,0.2448,150,1.138,23,0.77,20.27
0.000992,0.125,0,0.95,0.05,0.05,0.125,0.9,34.6,0.2448,150,1.142,23.06,0.76,20.01
0.000992,0.125,0,0.95,0.05,0.05,0.125,0.9,34.6,0.2448,150,1.139,23.04,0.76,20.06
0.000992,0.125,0,0.95,0.05,0.05,0.125,0.9,34.6,0.2448,150,1.156,22.78,0.77,20.25
0.000992,0.125,0,0.95,0.05,0.05,0.125,0.9,34.6,0.2448,150,1.153,22.83,0.77,20.27
0.000992,0.125,0,0.95,0.05,0.05,0.125,0.9,34.6,0.2448,150,1.129,22.84,0.76,19.55
0.000992,0.125,0,0.95,0.05,0.05,0.125,0.9,34.6,0.2448,150,1.133,22.78,0.77,19.76
0.000992,0.125,0,0.95,0.05,0.05,0.125,0.9,34.6,0.2448,150,1.154,22.82,0.78,20.46
0.000992,0.125,0,0.95,0.05,0.05,0.125,0.9,34.6,0.2448,150,1.128,22.78,0.78,20.02
0.000992,0.1,0.17,0.83,0,0.133,4,2.9,131.7,0.806,100,1.02,22.05,0.71,15.97
0.000992,0.1,0.05,0.79,0.16,0.17,4,2.9,131.7,0.806,100,1.02,22.56,0.743,17.08
0.000992,0.1,0.05,0.79,0.16,0.17,4,2.9,131.7,0.806,100,1.13,23.33,0.777,20.48
0.000992,0.1,0.17,0.83,0,0.133,4,2.9,131.7,0.806,100,1.08,22.79,0.756,18.06
3.3e-05,0.0831,0,0,1,0,4,2.9,131.7,0.806,100,1.06,18.7,0.76,15.1
3.3e-05,0.1,0.07,0.81,0.12,0.127,0.25,2.9,131.7,0.806,100,1.11,22,0.719,17.6
3.3e-05,0.1,0.07,0.81,0.12,0.127,0.25,2.9,131.7,0.806,100,1.12,21.7,0.713,17.4
3.3e-05,0.1,0.07,0.81,0.12,0.127,0.25,2.9,131.7,0.806,100,1.15,22,0.763,19.3
3.3e-05,0.1,0,0.83,0.17,0.166,0.25,2.9,131.7,0.806,100,1.1,22.1,0.752,18.3
3.3e-05,0.1,0,0.83,0.17,0.166,0.25,2.9,131.7,0.806,100,1.12,22.5,0.77,19.4
3.3e-05,0.1,0,0.83,0.17,0.166,0.25,2.9,131.7,0.806,100,1.12,22.5,0.77,19.4
3.3e-05,0.1,0,0.83,0.17,0.166,0.25,2.9,131.7,0.806,100,1.12,22.5,0.77,19.4
3.3e-05,0.1,0,0.83,0.17,0.166,0.25,2.9,131.7,0.806,100,1.12,22.5,0.77,19.4
3.3e-05,0.1,0,0.83,0.17,0.166,0.25,2.9,131.7,0.806,100,1.12,22.5,0.77,19.4
3.3e-05,0.125,0.05,0.79,0.16,0.166,0.25,2.9,131.7,0.806,100,1.08,22.28,0.715,17.24
3.3e-05,0.125,0.05,0.79,0.16,0.166,0.25,2.9,131.7,0.806,100,1.1,23.39,0.748,19.18
3.3e-05,0.125,0.05,0.79,0.16,0.166,0.25,2.9,131.7,0.806,100,1.07,22.5,0.733,17.69
0.000992,0.1,0,0,1,0,0.153846153846154,0.9,34.6,0.2448,100,1.084,21.79,0.719,16.97
0.000992,0.1,0,0,1,0,0.153846153846154,0.9,34.6,0.2448,100,1.11,22.2,0.743,18.3
0.000992,0.1,0,0,1,0,0.153846153846154,0.9,34.6,0.2448,100,1.115,22.05,0.759,18.65
0.000992,0.1,0,0,1,0,0.153846153846154,0.9,34.6,0.2448,100,1.112,22,0.753,18.35
0.000992,0.1,0,0,1,0,0.153846153846154,0.9,34.6,0.2448,100,1.112,22.1,0.767,18.9
0.000992,0.1,0,0,1,0,0.153846153846154,0.9,34.6,0.2448,100,1.11799999999999,22.38,0.763,19.09
0.000992,0.1,0,0,1,0,0.153846153846154,0.9,34.6,0.2448,100,1.12,22.15,0.763,18.9
0.000992,0.1,0,0,1,0,0.153846153846154,0.9,34.6,0.2448,100,1.128,22.2,0.765,19.1
0.000992,0.1,0,0,1,0,0.153846153846154,0.9,34.6,0.2448,100,1.132,22,0.767,19.1
0.000992,0.1,0,0,1,0,0.153846153846154,0.9,34.6,0.2448,100,1.129,22.34,0.767,19.35
0.000992,0.1,0,0,1,0,0.153846153846154,0.9,34.6,0.2448,100,1.12,22.3,0.76,18.9
0.000992,0.1,0,0,1,0,0.153846153846154,0.9,34.6,0.2448,100,1.12,22.1,0.755,18.6
0.000992,0.1,0,0,1,0,0.153846153846154,0.9,34.6,0.2448,100,1.125,21.2,0.73,17
0.000992,0.1,0,0,1,0,0.153846153846154,0.9,34.6,0.2448,100,1.125,20.7,0.74,17.5
0.000992,0.1,0,0,1,0,0.153846153846154,0.9,34.6,0.2448,100,1.083,22.43,0.736,17.88
0.000992,0.1,0,0,1,0,0.153846153846154,0.9,34.6,0.2448,100,1.131,22.81,0.778,20.06
0.000992,0.1,0,0,1,0,0.153846153846154,0.9,34.6,0.2448,100,1.155,21.4,0.715,17.8
0.000992,0.1,0,0,1,0,0.153846153846154,0.9,34.6,0.2448,100,1.152,21.45,0.72,17.8
0.000992,0.1,0,0,1,0,0.153846153846154,0.9,34.6,0.2448,100,1.08,21.5,0.75,17
0.000992,0.1,0,0,1,0,0.153846153846154,0.9,34.6,0.2448,100,1.1,21.25,0.77,18
0.000992,0.1,0,0,1,0,0.153846153846154,0.9,34.6,0.2448,100,1.13,21,0.76,18
0.000992,0.1,0,0,1,0,0.153846153846154,0.9,34.6,0.2448,100,1.135,20.5,0.76,17.5
0.000992,0.0919,0.017,0.83,0.15,0.17,0.25,2.1,153.7,1.52,100,1.16,23.28,0.78,20.3
0.000992,0.0919,0.017,0.83,0.15,0.17,0.25,2.1,153.7,1.52,100,1.12,22.52,0.75,18.8
0.000992,0.08,0,0,1,0,0.25,0.7,77.1,0.423,100,1,20.67,0.75,15.54
0.000992,0.08,0,0,1,0,0.25,0.7,77.1,0.423,100,1,20.98,0.72,15.18
0.000992,0.08,0,0,1,0,0.25,0.7,77.1,0.423,100,1.03,20.96,0.76,16.54
0.000992,0.08,0,0,1,0,0.25,0.7,77.1,0.423,100,1.02,21.36,0.76,16.68
0.000992,0.08,0,0,1,0,0.25,0.7,77.1,0.423,100,1.03,22.26,0.76,17.41
0.000992,0.08,0,0,1,0,0.25,0.7,77.1,0.423,100,1.03,21.31,0.76,16.8
0.000992,0.08,0,0,1,0,0.25,0.7,77.1,0.423,100,1.01,21.27,0.68,14.49
0.000992,0.08,0,0,1,0,0.25,0.7,77.1,0.423,100,0.98,21.07,0.65,13.49
0.000992,0.08,0,0,1,0,0.25,0.7,77.1,0.423,100,0.99,17.83,0.67,11.91
0.000992,0.08,0,0,1,0,0.25,0.7,77.1,0.423,100,1.02,21.09,0.74,15.98
0.000992,0.08,0,0,1,0,0.25,0.7,77.1,0.423,100,1,21.37,0.74,15.8
0.000992,0.08,0,0,1,0,0.25,0.7,77.1,0.423,100,1.01,20.86,0.72,15.12
0.000992,0.09,0.05,0.81,0.14,0.17,0.25,2.9,131.7,0.806,100,1.09,23.7,0.78,18.1
0.000992,0.09,0.05,0.81,0.14,0.17,0.25,2.9,131.7,0.806,100,1.11,23.4,0.81,19
0.000992,0.09,0.05,0.81,0.14,0.19,0.25,2.1,153.7,1.52,110,1.14,22.09,0.807,20.31
0.000992,0.1,0,0.85,0.15,0.15,0.25,2.9,131.7,0.806,120,1.03,21.74,0.723,16.25
0.000992,0.1,0,0.85,0.15,0.15,0.25,2.9,131.7,0.806,120,1.13,22.92,0.7805,20.2
3.3e-05,0.12,0.05,0.79,0.16,0.17,0.25,0.7,77.1,0.423,100,1.093,22.86,0.77,19.15
3.3e-05,0.12,0.05,0.79,0.16,0.17,0.25,0.7,77.1,0.423,100,1.081,21.82,0.74,17.47
3.3e-05,0.12,0.05,0.79,0.16,0.17,0.25,0.7,77.1,0.423,100,1.091,22.26,0.76,18.53
3.3e-05,0.16,0,0.85,0.15,0.15,0.25,0.7,77.1,0.423,120,1.035,22.62,0.7,16.39
0.000992,0.16,0,0.85,0.15,0.15,0.25,0.7,77.1,0.423,120,1.09599999999999,21.57,0.739,17.46
3.3e-05,0.16,0,0.85,0.15,0.15,0.25,0.7,77.1,0.423,120,1.086,22.19,0.738,17.78
0.000992,0.1,0,0,1,0,0.25,2.9,131.7,0.806,100,1.05,22.01,0.69,15.98
0.000992,0.1,0,0,1,0,0.25,2.9,131.7,0.806,100,1.07,22.26,0.7,16.59
0.000992,0.1,0,0,1,0,0.25,2.9,131.7,0.806,100,1.1,22.46,0.75,18.54
0.000992,0.1,0.05,0.8,0.15,0.15,0.25,2.7,110.6,0.56,120,1.08,22.1,0.758,18.1
0.000992,0.1,0.05,0.8,0.15,0.15,0.25,2.7,110.6,0.56,120,1.08,23.2,0.774,19.4
0.000992,0.096,0,0.85,0.15,0.15,0.25,2.9,131.7,0.806,100,1.14,22.7,0.69,18.06
0.000992,0.096,0,0.85,0.15,0.15,0.25,2.9,131.7,0.806,100,1.16,22.81,0.73,19.23
3.3e-05,0.1,0.05,0.81,0.14,0.15,0.25,2.9,131.7,0.806,120,1.11,22.1,0.775,19
3.3e-05,0.1,0.05,0.81,0.14,0.15,0.25,2.9,131.7,0.806,120,1.14,22.6,0.778,20.1
0.000992,0.02,0.05,0.79,0.16,0.16,0.25,2.1,153.7,1.52,100,1.04,21.93,0.727,16.66
3.3e-05,0.09,0,0.85,0.15,0,0.25,2.9,131.7,0.806,150,1.09,24,0.758,19.83
3.3e-05,0.09,0,0.85,0.15,0,0.25,2.9,131.7,0.806,150,1.12,24.92,0.785999999999999,21.95
3.3e-05,0.09,0,0.85,0.15,0,0.25,2.9,131.7,0.806,150,1.09,24.44,0.7525,20.11
3.3e-05,0.09,0,0.85,0.15,0,0.25,2.9,131.7,0.806,150,1.1,24.78,0.7683,21.01
3.3e-05,0.06,0,0,1,0,0.142857142857143,2.9,131.7,0.806,100,0.98,20.62,0.65,13.1
0.000992,0.1,0,0,1,0,0.428571428571429,2.9,131.7,0.806,80,1.039,22.83,0.71,16.91
0.000992,0.1,0,0,1,0,0.428571428571429,2.9,131.7,0.806,80,1.083,22.39,0.75,18.36
0.000992,0.1,0,0,1,0,0.428571428571429,2.9,131.7,0.806,80,1.086,22.78,0.77,19.14
3.3e-05,0.1,0,0.85,0.15,0.15,0.25,2.7,110.6,0.56,100,1.105,21.29,0.706,16.63
3.3e-05,0.1,0,0.85,0.15,0.15,0.25,2.7,110.6,0.56,100,1.065,22.86,0.711,17.3
3.3e-05,0.1,0,0.85,0.15,0.15,0.25,2.7,110.6,0.56,100,1.067,22.85,0.696,16.96
3.3e-05,0.1,0,0.85,0.15,0.15,0.25,2.7,110.6,0.56,100,1.052,23.94,0.69,17.39
3.3e-05,0.1,0,0.85,0.15,0.15,0.25,2.7,110.6,0.56,100,1.091,22.99,0.694,17.42
3.3e-05,0.1,0,0.85,0.15,0.15,0.25,2.7,110.6,0.56,100,1.101,21.84,0.703,16.9
3.3e-05,0.1,0,0.85,0.15,0.15,0.25,2.7,110.6,0.56,100,1.065,22.51,0.69,16.55
3.3e-05,0.1,0,0.85,0.15,0.15,0.25,2.7,110.6,0.56,100,1.097,21.32,0.752,17.6
3.3e-05,0.1,0,0.85,0.15,0.15,0.25,2.7,110.6,0.56,100,1.062,22.26,0.733,17.33
3.3e-05,0.1,0,0.85,0.15,0.15,0.25,2.7,110.6,0.56,100,1.11,21.89,0.717,17.41
3.3e-05,0.1,0,0.85,0.15,0.15,0.25,2.7,110.6,0.56,100,1.104,21.61,0.712,16.98
3.3e-05,0.1,0,0.85,0.15,0.15,0.25,2.7,110.6,0.56,100,1.107,21.08,0.705,16.46
3.3e-05,0.1,0,0.85,0.15,0.15,0.25,2.7,110.6,0.56,100,1.113,20.73,0.73,16.85
3.3e-05,0.1,0,0.85,0.15,0.15,0.25,2.7,110.6,0.56,100,1.104,21.44,0.71,16.81
3.3e-05,0.1,0,0.85,0.15,0.15,0.25,2.7,110.6,0.56,100,1.097,22.89,0.682999999999999,17.16
3.3e-05,0.1,0,0.85,0.15,0.15,0.25,2.7,110.6,0.56,100,1.12,22.17,0.708,17.58
3.3e-05,0.1,0,0.85,0.15,0.15,0.25,2.7,110.6,0.56,100,1.12,21.58,0.708,17.12
3.3e-05,0.1,0,0.85,0.15,0.15,0.25,2.7,110.6,0.56,100,1.059,22.9,0.693,16.81
3.3e-05,0.1,0,0.85,0.15,0.15,0.25,2.7,110.6,0.56,100,1.10799999999999,20.21,0.708,15.85
3.3e-05,0.1,0,0.85,0.15,0.15,0.25,2.7,110.6,0.56,100,1.081,22.65,0.682999999999999,16.72
3.3e-05,0.1,0,0.85,0.15,0.15,0.25,2.7,110.6,0.56,100,1.092,22.05,0.707,16.99
3.3e-05,0.9,0,0,1,0,0.111111111111111,0.9,34.6,4.21,100,1.09,21.69,0.615,14.54
3.3e-05,0.1,0.05,0.79,0.16,0.17,0.25,2.9,131.7,0.806,110,1.19,23.43,0.7105,19.81
3.3e-05,0.1,0.05,0.79,0.16,0.17,0.25,2.9,131.7,0.806,110,1.2,23.68,0.7257,20.62
3.3e-05,0.1,0.05,0.79,0.16,0.17,0.25,2.9,131.7,0.806,110,1.2,23.45,0.7034,19.79
3.3e-05,0.1,0.05,0.79,0.16,0.17,0.25,2.9,131.7,0.806,110,1.21,23.18,0.6858,19.23
3.3e-05,0.1,0.05,0.79,0.16,0.17,0.25,2.9,131.7,0.806,110,1.16,22.93,0.702,18.67
0.000992,0.2,0.05,0.79,0.16,0.16,0.25,2.9,131.7,0.806,100,1.04,21.7,0.74,16.7
0.000992,0.2,0.05,0.79,0.16,0.16,0.25,2.9,131.7,0.806,100,1.06,22,0.77,18
0.000992,0.2,0.05,0.79,0.16,0.16,0.25,2.9,131.7,0.806,100,1.08,23.5,0.77,19.6
0.000992,0.2,0.05,0.79,0.16,0.16,0.25,2.9,131.7,0.806,100,1.08,22.9,0.74,18.3
0.000992,0.2,0.05,0.79,0.16,0.16,0.25,2.9,131.7,0.806,100,1.06,21.9,0.76,17.6
0.000992,0.2,0.05,0.79,0.16,0.16,0.25,2.9,131.7,0.806,100,1.06,22.1,0.74,17.3
3.3e-05,0.1,0,0,1,0,2.33333333333333,2.7,110.6,0.56,95,1.08,22.45,0.72,17.46
3.3e-05,0.1,0,0,1,0,2.33333333333333,2.7,110.6,0.56,95,1.09,22.62,0.75,18.52
3.3e-05,0.1,0,0,1,0,2.33333333333333,2.7,110.6,0.56,95,1.09,23.57,0.782,20.12
0.000992,0.1,0,0.85,0.15,0.15,0.25,2.7,110.6,0.56,50,1.1,21.41,0.614,14.54
0.000992,0.1,0.05,0.81,0.14,0.15,0.25,2.7,110.6,0.56,50,1.13,23.31,0.68,17.97
3.3e-05,0.05,0.15,0.85,0,0.27,0.111111111111111,2.9,131.7,0.806,140,1.12,18.3,0.65,14
3.3e-05,0.05,0.15,0.85,0,0.27,0.111111111111111,2.9,131.7,0.806,140,1.24,19.83,0.737,18.13
0.000992,0.105,0.25,0.75,0,0.2,0.25,2.9,131.7,0.806,100,1.24,19.2,0.74,17.5
0.000992,0.105,0.25,0.75,0,0.2,0.25,2.9,131.7,0.806,100,1.31,19.3,0.78,19.8
0.000992,0.09,0.05,0.8,0.15,0.15,0.25,2.9,131.7,0.806,100,1.1,23.75,0.79,20.72
0.000992,0.1,0,0,1,0,0.25,0.7,77.1,0.423,100,1.03,21.32,0.716,15.77
0.000992,0.1,0,0,1,0,0.25,0.7,77.1,0.423,100,1.03,21.55,0.768,17.07
0.000992,0.1,0,0,1,0,0.25,0.7,77.1,0.423,100,1.07,22.22,0.79,18.83
0.000992,0.1,0,0,1,0,0.25,0.7,77.1,0.423,100,1.05,21.64,0.779,17.66
3.3e-05,0.1,0,0,1,0,0.428571428571429,0.9,131.7,0.806,100,1.07,22.49,0.61,14.7
3.3e-05,0.1,0,0,1,0,0.428571428571429,0.9,131.7,0.806,100,1.02,23.31,0.689,16.4
0.000992,0.16,0,0.85,0.15,0.15,0.25,2.9,131.7,0.806,100,1.09,23.06,0.68,16.92
0.000992,0.16,0,0.85,0.15,0.15,0.25,2.9,131.7,0.806,100,1.08,20.01,0.61,13.3
0.000992,0.16,0,0.85,0.15,0.15,0.25,2.9,131.7,0.806,100,1.17,19.6,0.66,16.44
0.000992,0.16,0,0.85,0.15,0.15,0.25,2.9,131.7,0.806,100,1.14,21.3,0.74,18.4
0.000992,0.1017,0.05,0.95,0,0,0.25,2.9,131.7,0.806,100,1.1,22.79,0.755,18.93
0.000992,0.1017,0.05,0.95,0,0,0.25,2.9,131.7,0.806,100,1.08,22.7,0.735,18.04
0.000992,0.1017,0.05,0.95,0,0,0.25,2.9,131.7,0.806,100,1.11,24.57,0.792,21.6
0.000992,0.1017,0.05,0.95,0,0,0.25,2.9,131.7,0.806,100,1.11,24.55,0.75,20.41
3.3e-05,0.07,0,0,1,0,1.5,2.9,131.7,0.806,100,0.99,22.13,0.712,15.6
3.3e-05,0.07,0,0,1,0,1.5,2.9,131.7,0.806,100,1.02,22.76,0.747,17.41
3.3e-05,0.07,0,0,1,0,1.5,2.9,131.7,0.806,100,1.03,21.8,0.742,16.7
0.000992,0.1,0,0,1,0,0.111111111111111,0.7,77.1,0.423,130,1.09,24.3,0.765,20.3
3.3e-05,0.1,0.05,0.81,0.14,0.15,0.25,2.9,131.7,0.806,150,1.04,20.6,0.74,15.9
3.3e-05,0.1,0.05,0.81,0.14,0.15,0.25,2.9,131.7,0.806,150,1.04,21.3,0.76,16.8
3.3e-05,0.1,0.05,0.81,0.14,0.15,0.25,2.9,131.7,0.806,150,1.01,20.2,0.75,15.3
3.3e-05,0.0938,0.05,0.75,0.2,0.1,0.428571428571429,2.7,110.6,0.56,110,1.06,19,0.71,14.5
3.3e-05,0.0938,0.05,0.75,0.2,0.1,0.428571428571429,2.7,110.6,0.56,110,1.05,19.5,0.74,15.4
0.000992,0.1,0,0,1,0,0.25,0.2,56.8,0.38,100,1.05,22.21,0.7,16.3
0.000992,0.1,0,0,1,0,0.25,0.2,56.8,0.38,100,1.04,21.78,0.689,15.6
0.000992,0.1,0,0,1,0,0.25,0.7,77.1,0.423,100,1.04,21.71,0.669,15.1
0.000992,0.1,0,0,1,0,0.25,0.7,77.1,0.423,100,1.02,21.44,0.645999999999999,14.2
0.000992,0.1,0.05,0.8,0.15,0,0.333333333333333,2.9,131.7,0.806,150,1.04,22.9,0.73,17.4
0.000992,0.1,0.05,0.8,0.15,0,0.333333333333333,2.9,131.7,0.806,150,1.05,22.8,0.73,17.3
0.000992,0.1,0.05,0.8,0.15,0.083,0.333333333333333,2.9,131.7,0.806,150,1.09,23.3,0.74,18.6
0.000992,0.1,0.05,0.8,0.15,0.083,0.333333333333333,2.9,131.7,0.806,150,1.08,23.2,0.73,18.5
0.000992,0.1,0.06,0.84,0.1,0.137,0.333333333333333,2.9,131.7,0.806,150,1.15,22,0.73,18.5
0.000992,0.1,0.06,0.84,0.1,0.137,0.333333333333333,2.9,131.7,0.806,150,1.14,22,0.73,18.3
0.000992,0.1,0.05,0.78,0.12,0.17,0.333333333333333,2.9,131.7,0.806,150,1.17,20.8,0.76,18.5
0.000992,0.1,0.05,0.78,0.12,0.17,0.333333333333333,2.9,131.7,0.806,150,1.16,20.7,0.76,18.2
0.000992,0.1,0.05,0.8,0.15,0.083,0.333333333333333,2.9,131.7,0.806,150,1.11,23.7,0.78,20.6
0.000992,0.1,0.05,0.8,0.15,0.083,0.333333333333333,2.9,131.7,0.806,150,1.1,23,0.72,18.1
0.000992,0.1,0.05,0.8,0.15,0.083,0.333333333333333,2.9,131.7,0.806,150,1.11,23.3,0.77,19.9
0.000992,0.1,0.05,0.8,0.15,0.083,0.333333333333333,2.9,131.7,0.806,150,1.07,22.9,0.68,16.6
0.000992,0.1,0.05,0.8,0.15,0.083,0.333333333333333,2.9,131.7,0.806,150,1.09,23.1,0.76,19.1
0.000992,0.1,0,0,1,0,0.25,2.9,131.7,0.806,100,1.04,19.97,0.675,14.05
0.000992,0.1,0,0,1,0,0.25,2.9,131.7,0.806,100,1.05,21.8,0.739,16.87
0.000992,0.0925,0,0.83,0.17,0.17,0.25,2.1,153.7,1.52,100,1.21,21.5,0.77,19.9
0.000992,0.0925,0,0.83,0.17,0.17,0.25,2.1,153.7,1.52,100,1.13,23.6,0.73,19.1
0.000992,0.0925,0,0,1,0,0.25,2.1,153.7,1.52,100,1.04,22.6,0.74,17.7
0.000992,0.0925,0,0,1,0,0.25,2.1,153.7,1.52,100,1.04,23.2,0.75,18
0.000992,0.0925,0,0,1,0,0.25,2.1,153.7,1.52,100,1.05,23.8,0.71,17.9
0.000992,0.0925,0,0,1,0,0.25,2.1,153.7,1.52,100,1.1,23.2,0.74,18.8
0.000992,0.1,0,0,1,0,0.25,0.7,77.1,0.423,100,1.03,21.74,0.736,16.56
0.000992,0.1,0,0,1,0,0.25,0.7,77.1,0.423,100,1.06,22.61,0.768,18.41
0.000992,0.1,0,0,1,0,0.25,0.7,77.1,0.423,100,1.02,22.55,0.752,17.38
3.3e-05,0.09,0.05,0.79,0.16,0.17,0.25,2.9,131.7,0.806,100,1.13,23,0.75,18.4
3.3e-05,0.1,0,0,1,0,0.25,2.7,110.6,0.56,100,1.09,21.29,0.741,17.2
3.3e-05,0.1,0,0,1,0,0.25,2.7,110.6,0.56,100,1.114,23.34,0.7731,20.1
0.000992,0.1024,0,1,0,0,0.25,2.9,131.7,0.806,150,0.88,23.29,0.53,10.86
0.000992,0.1024,0.01,0.99,0,0,0.25,2.9,131.7,0.806,100,1,23.63,0.67,15.8
0.000992,0.1024,0.05,0.95,0,0,0.25,2.9,131.7,0.806,100,1.05,24,0.74,18.61
0.000992,0.1024,0.05,0.95,0,0,0.25,2.9,131.7,0.806,100,1.04,24.1,0.65,15.5
0.000992,0.1024,0.1,0.9,0,0,0.25,2.9,131.7,0.806,100,1.09,24.55,0.72,19.23
0.000992,0.1024,0.15,0.85,0,0,0.25,2.9,131.7,0.806,100,1.06,23.46,0.7,17.37
0.000992,0.1024,0.15,0.85,0,0,0.25,2.9,131.7,0.806,100,1.06,23.4,0.68,17
0.000992,0.1024,0,1,0,0,0.25,2.9,131.7,0.806,150,0.94,23.37,0.57,12.52
0.000992,0.1024,0,1,0,0,0.25,2.9,131.7,0.806,150,0.85,23.77,0.59,11.92
0.000992,0.1024,0,1,0,0,0.25,2.9,131.7,0.806,150,0.95,24.63,0.57,13.47
0.000992,0.1024,0,1,0,0,0.25,2.9,131.7,0.806,150,0.97,23.9,0.52,12.3
0.000992,0.1,0,0,1,0,0.5,0.9,131.7,0.806,100,1,17.5,0.662,11.7
0.000992,0.1,0,0,1,0,0.75,0.9,131.7,0.806,100,1,18.7,0.672999999999999,12.8
0.000992,0.1,0,0,1,0,1,0.9,131.7,0.806,100,1.05,19.2,0.685999999999999,13.76
0.000992,0.1,0,0,1,0,1.25,0.9,131.7,0.806,100,1.1,18.9,0.659,13.2
0.000992,0.1,0,0,1,0,1.5,0.9,131.7,0.806,100,1.1,18.3,0.649,12.7
3.3e-05,0.136,0,0,1,0,0.25,0.9,131.7,0.806,100,1.044,22.59,0.675999999999999,15.95
0.000992,0.0908,0.05,0.85,0.15,0.15,0.25,2.7,110.6,0.56,120,1.11,22.8,0.785999999999999,19.8
0.000992,0.0908,0.05,0.85,0.15,0.15,0.25,2.7,110.6,0.56,120,1.16,22.8,0.805999999999999,21.3
0.000992,0.0908,0.05,0.85,0.15,0.15,0.25,2.7,110.6,0.56,120,1.1,22.32,0.729,17.96
0.000992,0.0908,0.05,0.85,0.15,0.15,0.25,2.7,110.6,0.56,120,1.13,22.46,0.745,19.25
0.000992,0.0908,0.05,0.85,0.15,0.15,0.25,2.7,110.6,0.56,120,1.12,21.6,0.754,18.06
0.000992,0.1,0.05,0.79,0.16,0.17,0.25,2.9,131.7,0.806,100,1.126,23.3,0.753,19.75
0.000992,0.1,0.05,0.79,0.16,0.17,0.25,2.9,131.7,0.806,100,1.12,23.3,0.753,19.75
0.000992,0.1,0.05,0.79,0.16,0.17,0.25,2.9,131.7,0.806,100,1.14,19.4,0.789,17.5
0.000992,0.1,0.05,0.79,0.16,0.17,0.25,2.9,131.7,0.806,150,1.08,22.51,0.76,18.54
0.000992,0.1,0.05,0.79,0.16,0.17,0.25,2.9,131.7,0.806,150,1.1,23.14,0.79,20.03
0.000992,0.16,0,0.83,0.17,0.17,0.25,0.7,77.1,0.423,120,1.085,22.67,0.75,18.38
0.000992,0.16,0.05,0.79,0.16,0.17,0.25,0.7,77.1,0.423,120,1.097,22.72,0.76,18.96
0.000992,0.16,0.05,0.79,0.16,0.17,0.25,0.7,77.1,0.423,120,1.132,22.57,0.78,19.86
0.000992,0.16,0,0.83,0.17,0.17,0.25,0.7,77.1,0.423,120,1.095,22.76,0.76,18.94
0.000992,0.16,0.05,0.79,0.16,0.17,0.25,0.7,77.1,0.423,120,1.107,22.83,0.76,19.21
0.000992,0.16,0.05,0.79,0.16,0.17,0.25,0.7,77.1,0.423,120,1.11,22.96,0.73,18.58
0.000992,0.16,0.05,0.79,0.16,0.17,0.25,0.7,77.1,0.423,120,1.12,22.96,0.78,20.12
0.000992,0.103,0,0,1,0,0.156,0.9,34.6,0.2448,100,1.1,21.7,0.75,17.83
0.000992,0.103,0,0,1,0,0.156,0.9,34.6,0.2448,100,1.085,21.69,0.71,16.82
0.000992,0.103,0,0,1,0,0.156,0.9,34.6,0.2448,100,1.08,21.5,0.7,17
0.000992,0.16,0.05,0.8,0.15,0.15,0.25,2.9,131.7,0.806,100,1.114,22.41,0.718,18.05
0.000992,0.16,0.05,0.8,0.15,0.15,0.25,2.9,131.7,0.806,100,1.122,22.81,0.724,18.47
0.000992,0.16,0.05,0.8,0.15,0.15,0.25,2.9,131.7,0.806,100,1.125,22.86,0.736,18.92
0.000992,0.16,0.05,0.8,0.15,0.15,0.25,2.9,131.7,0.806,100,1.091,23.2,0.728,18.56
0.000992,0.1,0.05,0.81,0.14,0.15,4,2.9,131.7,0.806,120,1.11,22.97,0.743,18.95
0.000992,0.1,0.05,0.81,0.14,0.15,4,2.9,131.7,0.806,120,1.14,22.63,0.7683,19.82
0.000992,0.1,0.05,0.81,0.14,0.15,4,2.9,131.7,0.806,120,1.19,22.84,0.7793,21.18
3.3e-05,0.1,0.05,0.7885,0.1615,0.17,0.25,0.9,34.6,0.2448,100,1.05,21.43,0.75,17.1
3.3e-05,0.1,0.05,0.7885,0.1615,0.17,0.25,0.9,34.6,0.2448,100,1.05,22.04,0.75,17.54
3.3e-05,0.1,0.05,0.7885,0.1615,0.17,0.25,0.9,34.6,0.2448,100,1.07,22.95,0.75,18.41
3.3e-05,0.1,0.05,0.7885,0.1615,0.17,0.25,0.9,34.6,0.2448,100,1.07,23.21,0.75,18.99
0.000992,0.09,0.04,0.82,0.14,0.15,0.25,2.9,131.7,0.806,150,1.075,21.73,0.74,17.28
0.000992,0.09,0.04,0.82,0.14,0.15,0.25,2.9,131.7,0.806,150,1.11,22.09,0.757,18.55
0.000992,0.09,0.04,0.82,0.14,0.15,0.25,2.9,131.7,0.806,150,1.113,22.39,0.778,19.38
0.000992,0.09,0.04,0.82,0.14,0.15,0.25,2.9,131.7,0.806,150,1.089,22.4,0.764,18.62
0.000992,0.09,0.04,0.82,0.14,0.15,0.25,2.9,131.7,0.806,150,1.073,22.74,0.727,17.74
0.000992,0.1,0.05,0.81,0.14,0.15,0.25,2.9,131.7,0.806,100,1.09,22.62,0.779,19.2
3.3e-05,0.1,0,0,1,0,0.089,0.9,34.6,0.2448,100,1.05,20.3,0.68,14.6
3.3e-05,0.1,0,0,1,0,0.089,0.9,34.6,0.2448,100,1.09,20.9,0.73,16.6
0.000992,0.16,0,0,1,0,0.25,2.9,131.7,0.806,100,1.105,22.6,0.72,17.98
0.000992,0.12,0.05,0.81,0.14,0.15,0.25,2.9,131.7,0.806,100,1.074,22.44,0.75,18.08
0.000992,0.12,0.05,0.81,0.14,0.15,0.25,2.9,131.7,0.806,100,1.1,22.55,0.7632,18.96
0.000992,0.12,0.05,0.81,0.14,0.15,0.25,2.9,131.7,0.806,100,1.13,23.56,0.778,20.71
0.000992,0.12,0.05,0.81,0.14,0.15,0.25,2.9,131.7,0.806,100,1.114,23.05,0.7681,19.72
0.000992,0.12,0.05,0.81,0.14,0.15,0.25,2.9,131.7,0.806,100,1.099,22.94,0.7896,19.9
3.3e-05,0.09,0.05,0.79,0.16,0.17,0.25,2.9,131.7,0.806,110,1.09,22.63,0.774,19.09
3.3e-05,0.09,0.05,0.79,0.16,0.17,0.25,2.1,153.7,1.52,110,1.1,22.78,0.775,19.42
0.000992,0.1,0,0,1,0,0.133333333333333,2.9,131.7,0.806,100,1.082,22.65,0.732,17.95
0.000992,0.1,0,0,1,0,0.133333333333333,2.9,131.7,0.806,100,1.092,22.98,0.752,18.86
0.000992,0.1,0,0,1,0,0.133333333333333,2.9,131.7,0.806,100,1.063,22.42,0.707,16.87
0.000992,0.1,0,0,1,0,0.133333333333333,2.9,131.7,0.806,100,1.071,22.63,0.733,17.77
0.000992,0.1,0,0,1,0,0.133333333333333,2.9,131.7,0.806,100,1.079,22.68,0.738,18.06
0.000992,0.1,0,0,1,0,0.133333333333333,2.9,131.7,0.806,100,1.075,22.45,0.724,17.5
0.000992,0.1,0,0,1,0,0.133333333333333,2.9,131.7,0.806,100,1.062,22.14,0.715,16.84
0.000992,0.08,0,0,1,0,0.25,0.7,77.1,0.423,100,1.06,20.67,0.65,14.24
0.000992,0.08,0,0,1,0,0.25,0.7,77.1,0.423,100,1.09,21.77,0.72,17.08
0.000992,0.1,0,0.85,0.15,0.15,0.25,2.9,131.7,0.806,130,1.1,21.17,0.674,15.69
0.000992,0.1,0,0.85,0.15,0.15,0.25,2.9,131.7,0.806,130,1.14,21.31,0.7589,18.44
3.3e-05,0.13,0.05,0.7885,0.1615,0.17,0.25,2.9,131.7,0.806,100,1.103,21.75,0.71,17.04
3.3e-05,0.1,0,0.83,0.17,0.17,0.25,2.9,131.7,0.806,150,1.064,22.32,0.685,16.28
3.3e-05,0.1,0,0.83,0.17,0.17,0.25,2.9,131.7,0.806,150,1.10799999999999,23.05,0.714,17.87
3.3e-05,0.1,0,0.83,0.17,0.17,0.25,2.9,131.7,0.806,150,1.097,22.66,0.706,17.68
3.3e-05,0.1,0,0.83,0.17,0.17,0.25,2.9,131.7,0.806,150,1.137,23.19,0.737,19.03
3.3e-05,0.1,0,0.83,0.17,0.17,0.25,2.9,131.7,0.806,150,1.077,22.91,0.669,16.53
3.3e-05,0.1,0,0.83,0.17,0.17,0.25,2.9,131.7,0.806,150,1.125,23.35,0.703,18.05
3.3e-05,0.066,0,0,1,0,0.428571428571429,2.9,131.7,0.806,100,1.06,23.41,0.7,17.37
3.3e-05,0.066,0,0,1,0,0.428571428571429,2.9,131.7,0.806,100,1.06,22.96,0.74,18.01
0.000992,0.1,0,0.83,0.17,0.17,0.25,2.9,131.7,0.806,100,1.148,21.86,0.777,19.5
0.000992,0.12,0.05,0.05,0.9,0.017,0.25,2.9,131.7,0.806,100,1.13,22.69,0.727,18.64
0.000992,0.12,0.05,0.05,0.9,0.017,0.25,2.9,131.7,0.806,100,1.13,22.25,0.755,18.98
0.000992,0.12,0.05,0.05,0.9,0.017,0.25,2.9,131.7,0.806,100,1.1,23.21,0.785999999999999,20.07
0.000992,0.12,0.05,0.05,0.9,0.017,0.25,2.9,131.7,0.806,100,1.09,22.72,0.773,19.15
0.000992,0.12,0.05,0.05,0.9,0.017,0.25,2.9,131.7,0.806,100,1.08,21.56,0.702,17.37
0.000992,0.12,0.05,0.05,0.9,0.017,0.25,2.9,131.7,0.806,100,1.1,21.61,0.728,17.8
0.000992,0.12,0.05,0.05,0.9,0.017,0.25,2.9,131.7,0.806,100,1.06,22.77,0.75,19.43
0.000992,0.12,0.05,0.05,0.9,0.017,0.25,2.9,131.7,0.806,100,1.05,22.15,0.742,18.19
3.3e-05,0.09,0,1,0,0,0.428571428571429,0.9,34.6,0.2448,180,1.01,20.5,0.629,13.02
0.000992,0.09,0,0.75,0.25,0.166,0.25,2.9,131.7,0.806,100,1.12,22.41,0.677,17.01
0.000992,0.09,0,0.75,0.25,0.166,0.25,2.9,131.7,0.806,100,1.13,22.8,0.704,18.14
0.000992,0.09,0,0.75,0.25,0.166,0.25,2.9,131.7,0.806,100,1.14,22.51,0.79,20.28
0.000992,0.1,0,0,1,0,0.25,2.7,110.6,0.56,100,1.03,21.5,0.712,15.8
0.000992,0.1,0,0,1,0,0.25,2.7,110.6,0.56,100,1.07,22.6,0.755999999999999,18.3
0.000992,0.16,0.05,0.79,0.16,0.17,0.25,2.9,131.7,0.806,100,1.17,23,0.71,20
3.3e-05,0.16,0.05,0.79,0.16,0.17,0.25,2.9,131.7,0.806,100,1.1,22.9,0.69,17.5
0.000992,0.16,0.05,0.79,0.16,0.17,0.25,2.9,131.7,0.806,100,1.13,22.1,0.69,17.3
3.3e-05,0.09,0.2,0.8,0,0.05,0.25,2.9,131.7,0.806,100,1.07,22.7,0.768,18.64
3.3e-05,0.09,0.2,0.8,0,0.05,0.25,2.9,131.7,0.806,100,1.115,22.82,0.7882,20.05
3.3e-05,0.1,0,0.85,0.15,0.15,0.111111111111111,2.9,131.7,0.806,150,1.082,22.87,0.762,18.86
3.3e-05,0.1,0,0.85,0.15,0.15,0.111111111111111,2.9,131.7,0.806,150,1.1,23.11,0.761,19.35
3.3e-05,0.1,0,0.85,0.15,0.15,0.111111111111111,2.9,131.7,0.806,150,1.122,23.45,0.764,20.09
3.3e-05,0.1,0,0.85,0.15,0.15,0.111111111111111,2.9,131.7,0.806,150,1.121,23.27,0.766,19.46
3.3e-05,0.0813,0,0,1,0,0.25,2.9,131.7,0.806,100,0.99,19.82,0.7,13.61
3.3e-05,0.0813,0,0,1,0,0.25,2.9,131.7,0.806,100,1.11,20.53,0.75,16.84
0.000992,0.11,0.05,0.79,0.16,0.17,0.25,0.9,34.6,0.2448,120,1.07,21.9,0.714,16.76
0.000992,0.1,0,0,1,0,0.25,2.9,131.7,0.806,130,1.11,23.9,0.758,20.09
0.000992,0.1,0,0,1,0,0.25,2.9,131.7,0.806,130,1.05,22.4,0.725,17.17
0.000992,0.1,0,0,1,0,0.25,2.9,131.7,0.806,130,1.02,22.55,0.704,16.19
0.000992,0.1,0,0,1,0,0.25,2.9,131.7,0.806,130,1.09,22.41,0.75,18.32
0.000992,0.1,0,0,1,0,0.25,2.9,131.7,0.806,130,1.09,23.16,0.752,18.99
0.000992,0.1,0,0,1,0,0.25,2.9,131.7,0.806,130,1.1,23.96,0.758,19.98
0.000992,0.1,0,0,1,0,0.25,2.9,131.7,0.806,130,1.1,22.93,0.750999999999999,18.93
0.000992,0.1475,0,0.85,0.15,0.15,0.25,0.7,77.1,0.423,120,1.002,22.29,0.696,15.54
0.000992,0.1475,0,0.85,0.15,0.15,0.25,0.7,77.1,0.423,120,1.047,22.2,0.708,16.45
0.000992,0.1475,0,0.85,0.15,0.15,0.25,0.7,77.1,0.423,120,1.059,22.35,0.737,17.43
0.000992,0.1475,0,0.85,0.15,0.15,0.25,0.7,77.1,0.423,120,1.052,22.39,0.717,16.88
0.000992,0.1475,0,0.85,0.15,0.15,0.25,0.7,77.1,0.423,120,1.05,21.8,0.68,15.8
0.000992,0.1475,0,0.85,0.15,0.15,0.25,0.7,77.1,0.423,120,1.05,22.3,0.74,17.8
0.000992,0.1475,0,0.85,0.15,0.15,0.25,0.7,77.1,0.423,120,1.02,22.3,0.7,15.9
0.000992,0.1475,0,0.85,0.15,0.15,0.25,0.7,77.1,0.423,120,0.93,22.1,0.68,14.1
0.000992,0.1475,0,0.85,0.15,0.15,0.25,0.7,77.1,0.423,120,1.065,22.58,0.755999999999999,18.2
3.3e-05,0.1,0.05,0.79,0.16,0.17,0.25,2.9,131.7,0.806,100,1.102,20.65,0.746,16.99
3.3e-05,0.1,0.05,0.79,0.16,0.17,0.25,2.9,131.7,0.806,100,1.105,21.3,0.75,17.65
3.3e-05,0.1,0.05,0.79,0.16,0.17,0.25,2.9,131.7,0.806,100,1.10799999999999,21.17,0.748,17.58
3.3e-05,0.1,0.05,0.79,0.16,0.17,0.25,2.9,131.7,0.806,100,1.11,21.8,0.750999999999999,18.17
3.3e-05,0.1,0.05,0.79,0.16,0.17,0.25,2.9,131.7,0.806,100,1.114,22.07,0.75,18.44
3.3e-05,0.1,0.05,0.79,0.16,0.17,0.25,2.9,131.7,0.806,100,1.115,22.51,0.755999999999999,18.96
3.3e-05,0.1,0.05,0.79,0.16,0.17,0.25,2.9,131.7,0.806,100,1.126,23.15,0.767,19.99
3.3e-05,0.1,0.05,0.79,0.16,0.17,0.25,2.9,131.7,0.806,100,1.127,23.22,0.770999999999999,20.17
3.3e-05,0.1,0.05,0.79,0.16,0.17,0.25,2.9,131.7,0.806,100,1.121,22.3,0.759,19.25
3.3e-05,0.1,0.05,0.79,0.16,0.17,0.25,2.9,131.7,0.806,100,1.122,23.04,0.76,19.65
3.3e-05,0.09,0,0,1,0,0.111111111111111,0.9,34.6,0.2448,100,1.057,23.36,0.69,17.03
3.3e-05,0.09,0,0,1,0,0.111111111111111,0.9,34.6,0.2448,100,1.07,23.45,0.612,15.35
0.000992,0.1,0,0,1,0,0.428571428571429,2.9,131.7,0.806,100,1.148,22.83,0.725,19.01
0.000992,0.1,0,0,1,0,0.428571428571429,2.9,131.7,0.806,100,1.167,22.83,0.768,20.47
0.000992,0.1,0,0,1,0,0.25,0.9,34.6,0.2448,100,1.087,22.41,0.742,18.08
0.000992,0.1,0,0,1,0,0.25,0.9,34.6,0.2448,100,1.146,23.42,0.782,21.01
0.000992,0.1,0,0,1,0,0.25,0.9,34.6,0.2448,100,1.13,23.2,0.77,20.17
0.000992,0.04,0.05,0.49,0.16,0.17,0.333333333333333,2.9,131.7,0.806,100,1.09,23.54,0.604,15.43
0.000992,0.15,0,0,1,0,0.111111111111111,2.9,131.7,0.806,110,1.02,22.11,0.648,14.61
0.000992,0.15,0,0,1,0,0.111111111111111,2.9,131.7,0.806,110,1.06,22.24,0.662999999999999,15.63
0.000992,0.15,0,0,1,0,0.111111111111111,2.9,131.7,0.806,110,1.09,22.35,0.703,17.13
0.000992,0.15,0.05,0.79,0.16,0.17,0.25,2.9,131.7,0.806,110,1.1,22.79,0.722,18.1
0.000992,0.15,0.05,0.79,0.16,0.17,0.25,2.9,131.7,0.806,110,1.15,22.98,0.762,20.14
0.000992,0.1,0.05,0.8075,0.1425,0.15,0.25,0.7,77.1,0.423,120,1.11,21.98,0.78,19.04
0.000992,0.1,0.05,0.8075,0.1425,0.15,0.25,0.7,77.1,0.423,120,1.09,21.65,0.76,18.5
0.000992,0.06,0.05,0.8075,0.1425,0.15,0.25,2.9,131.7,0.806,100,1.03,22.9,0.75,17.7
0.000992,0.06,0.05,0.8075,0.1425,0.15,0.25,2.9,131.7,0.806,100,1.04,23.7,0.77,19
0.000992,0.06,0.05,0.8075,0.1425,0.15,0.25,2.9,131.7,0.806,100,1.05,24.2,0.79,20.1
0.000992,0.06,0.05,0.8075,0.1425,0.15,0.25,2.9,131.7,0.806,100,1.02,23.8,0.78,18.9
0.000992,0.06,0.05,0.8075,0.1425,0.15,0.25,2.9,131.7,0.806,100,0.99,23.4,0.73,16.9
0.000992,0.06,0.05,0.8075,0.1425,0.15,0.25,2.9,131.7,0.806,100,1.03,23.3,0.77,18.5
0.000992,0.06,0.05,0.8075,0.1425,0.15,0.25,2.9,131.7,0.806,100,1.05,24.4,0.8,20.5
0.000992,0.09,0,0.83,0.17,0.1,0.25,2.9,131.7,0.806,150,1.12,24.62,0.77,21.27
0.000992,0.09,0,0.83,0.17,0.1,0.25,2.9,131.7,0.806,150,1.14,24.98,0.77,22.09
0.000992,0.045,0,0.3,0.7,0,0.428571428571429,0.7,77.1,0.423,100,1.02,23.28,0.735,17.44
0.000992,0.045,0,0.3,0.7,0,0.428571428571429,0.7,77.1,0.423,100,1.03,22.88,0.701,16.52
0.000992,0.045,0,0.3,0.7,0,0.428571428571429,0.7,77.1,0.423,100,1.06,23.2,0.728,17.95
0.000992,0.045,0,0.3,0.7,0,0.428571428571429,0.7,77.1,0.423,100,1.04,22.96,0.719,17.27
0.000992,0.045,0,0.3,0.7,0,0.428571428571429,0.7,77.1,0.423,100,1.07,23.74,0.773,19.64
0.000992,0.045,0,0.3,0.7,0,0.428571428571429,0.7,77.1,0.423,100,1.06,23.32,0.758,18.79
3.3e-05,0.125,0,0,1,0,0.111111111111111,0.9,34.6,0.2448,100,1.09,23.1,0.773,19.5
3.3e-05,0.125,0,0,1,0,0.111111111111111,0.9,34.6,0.2448,100,1.051,22.1,0.75,17.4
0.000992,0.16,0,0.83,0.17,0.17,0.25,2.9,131.7,0.806,100,1.16,21.7,0.72,19.1
0.000992,0.16,0,0.83,0.17,0.17,0.25,2.9,131.7,0.806,100,1.14,22.7,0.71,19.5
0.000992,0.16,0.05,0.79,0.16,0.17,0.25,2.9,131.7,0.806,100,1.175,22,0.703,18.7
0.000992,0.16,0.05,0.79,0.16,0.17,0.25,2.9,131.7,0.806,100,1.176,22.7,0.725,19.3
0.000992,0.16,0.05,0.79,0.16,0.17,0.25,2.9,131.7,0.806,100,1.133,21.1,0.633,15.1
0.000992,0.16,0.05,0.79,0.16,0.17,0.25,2.9,131.7,0.806,100,1.11599999999999,21.9,0.655,16.7
0.000992,0.16,0.05,0.79,0.16,0.17,0.25,2.9,131.7,0.806,100,1.169,21.4,0.769,19.3
3.3e-05,0.16,0.05,0.85,0.1,0.13,4,2.9,131.7,0.806,100,1.079,23.5,0.69,17.4
3.3e-05,0.16,0.05,0.85,0.1,0.13,4,2.9,131.7,0.806,100,1.034,23,0.59,14.1
3.3e-05,0.16,0.05,0.85,0.1,0.13,4,2.9,131.7,0.806,100,1.07,22.3,0.72,17.4
3.3e-05,0.09,0.05,0.79,0.16,0.17,0.25,2.9,131.7,0.806,100,1.06,20.48,0.687,14.9
3.3e-05,0.1,0,0,1,0,0.428571428571429,2.9,131.7,0.806,100,1.06,22.42,0.75,17.82
0.000992,0.16,0,0.85,0.15,0.15,0.25,0.3,82.3,2.038,120,1.049,20.82,0.685,14.95
0.000992,0.16,0,0.85,0.15,0.15,0.25,2.9,131.7,0.806,120,1.03,19.72,0.639,12.99
0.000992,0.16,0,0.85,0.15,0.15,0.25,0.7,77.1,0.423,120,1.011,21.15,0.695,14.86
0.000992,0.16,0,0.85,0.15,0.15,0.25,0.7,77.1,0.423,120,1.027,22.33,0.728,16.69
3.3e-05,0.09,0,0,1,0,0.13,0.9,34.6,0.2448,100,1.059,21.96,0.64,14.88
3.3e-05,0.09,0,0,1,0,0.13,0.9,34.6,0.2448,100,1.071,22.72,0.75,18.25
3.3e-05,0.1,0,0,1,0,0.111111111111111,2.9,131.7,0.806,100,1.085,22.33,0.7743,18.76
3.3e-05,0.1,0,0,1,0,0.111111111111111,2.9,131.7,0.806,100,1.006,21.55,0.708,15.34
3.3e-05,0.09,0,0.85,0.15,0.166,0.25,2.9,131.7,0.806,100,1.14,21.08,0.745,17.91
0.000992,0.16,0.05,0.79,0.16,0.1,0.25,2.9,131.7,0.806,100,1.14,22,0.77,19.3
0.000992,0.16,0.05,0.79,0.16,0.1,0.25,2.9,131.7,0.806,100,1.12,20.4,0.71,17
0.000992,0.16,0.05,0.79,0.16,0.1,0.25,2.9,131.7,0.806,100,1.14,21.7,0.685,18
0.000992,0.16,0.05,0.79,0.16,0.1,0.25,2.9,131.7,0.806,100,1.125,21.8,0.67,16.9
3.3e-05,0.1,0,0,1,0,0.111111111111111,0.9,34.6,0.2448,100,0.98,19.92,0.685,13.4
3.3e-05,0.07,0.05,0.79,0.16,0.17,0.25,2.9,131.7,0.806,100,1.04,21.8,0.73,16.6
3.3e-05,0.07,0.05,0.79,0.16,0.17,0.25,2.9,131.7,0.806,100,1.06,23.07,0.7553,18.95
3.3e-05,0.1,0,0,1,0,0.428571428571429,2.9,131.7,0.806,100,1.05,23.2,0.71,17.4
3.3e-05,0.1,0,0,1,0,0.428571428571429,2.9,131.7,0.806,100,1.06,24,0.71,18
3.3e-05,0.1,0,0,1,0,0.428571428571429,2.9,131.7,0.806,100,1.06,21.3,0.72,16.3
3.3e-05,0.1,0,0,1,0,0.428571428571429,2.9,131.7,0.806,100,1,22.3,0.7,15.7
0.000992,0.1,0.05,0.79,0.16,0.17,0.25,0.7,77.1,0.423,120,1.12,21.58,0.74,17.87
0.000992,0.1,0.05,0.79,0.16,0.17,0.25,0.7,77.1,0.423,120,1.08,20.98,0.72,16.33
0.000992,0.16,0.05,0.7885,0.1615,0.17,0.25,2.9,131.7,0.806,100,1.14,21.9,0.75,18.9
3.3e-05,0.09,0,0.85,0.15,0.15,0.25,2.9,131.7,0.806,100,1.06,22.87,0.68,16.6
0.000992,0.16,0,0.83,0.17,0.17,0.25,2.9,131.7,0.806,100,1.127,21.21,0.708,17.42
0.000992,0.16,0.05,0.79,0.16,0.17,0.25,2.9,131.7,0.806,100,1.143,21.9,0.718,18.57
0.000992,0.16,0.05,0.79,0.16,0.17,0.25,2.9,131.7,0.806,100,1.16,21.69,0.728,18.11
0.000992,0.16,0,0.83,0.17,0.17,0.25,2.9,131.7,0.806,100,1.143,21.98,0.677999999999999,18.03
0.000992,0.16,0,0.83,0.17,0.17,0.25,2.9,131.7,0.806,100,1.139,21.8,0.699,18.08
0.000992,0.16,0,0.83,0.17,0.17,0.25,2.9,131.7,0.806,100,1.15,21.01,0.71,18.17
3.3e-05,0.052,0,0,1,0,0.0888888888888889,0.9,34.6,0.2448,100,1,22.6,0.736,16.68
3.3e-05,0.052,0,0,1,0,0.111111111111111,0.9,34.6,0.2448,100,1.03,23.14,0.749,17.93
3.3e-05,0.052,0,0,1,0,0.133333333333333,0.9,34.6,0.2448,100,1.064,23.96,0.763,19.13
3.3e-05,0.052,0,0,1,0,0.155555555555556,0.9,34.6,0.2448,100,0.987,23.11,0.7,15.99
0.000992,0.1,0.05,0.8075,0.1425,0.15,0.428571428571429,2.1,153.7,1.52,150,1.14,21.5,0.79,19.4
0.000992,0.14,0.05,0.8075,0.1425,0.15,0.428571428571429,2.1,153.7,1.52,150,1.067,21.27,0.765999999999999,17.38
0.000992,0.14,0.05,0.8075,0.1425,0.15,0.428571428571429,2.1,153.7,1.52,150,1.071,21.13,0.799,18.24
0.000992,0.25,0.05,0.8075,0.1425,0.15,0.428571428571429,2.1,153.7,1.52,150,1.072,21.16,0.760999999999999,17.27
0.000992,0.25,0.05,0.8075,0.1425,0.15,0.428571428571429,2.1,153.7,1.52,150,1.077,21.22,0.792999999999999,18.13
0.000992,0.5,0.05,0.8075,0.1425,0.15,0.428571428571429,2.1,153.7,1.52,150,1.095,21.25,0.714,16.53
0.000992,0.5,0.05,0.8075,0.1425,0.15,0.428571428571429,2.1,153.7,1.52,150,1.093,21.22,0.764,17.71
0.000992,0.102,0,0.85,0.15,0.15,0.25,2.9,131.7,0.806,130,1.09,22.7,0.749,17.95
0.000992,0.102,0,0.85,0.15,0.15,0.25,2.9,131.7,0.806,130,1.1,23.19,0.7693,19.45
0.000992,0.102,0,0.85,0.15,0.15,0.25,2.9,131.7,0.806,130,1.06,22.04,0.7382,17.21
3.3e-05,0.06,0.05,0.81,0.14,0.15,0.25,2.9,131.7,0.806,100,1.04,23.85,0.68,16.91
